Repository: Laadahn/ML-Ikat

File: fa_data_CSV8.csv (part 1 of 8)
Trans,s11a,s22a,s33a,s11m,s22m,s33m,t12a,t13a,t23a,t12m,t13m,t23m,fi11,fi22,fi33,fi12,fi13,fi23,Testing,mat,matgr,Rm,Re,f-1,f0,b-1,b0,rb-1,t-1,t0,Nx,s11aW,s22aW,s33aW,t12aW,t13aW,t23aW,gramW
Native,498.8814381,0,0,0,0,0,166.2938127,0,0,0,0,0,0,0,0,0,0,0,Ten+To,42CrMo4,S,1100,980,488.2321628,617.2125245,0,0,0,403.8403931,625.6107654,200000,498.8814381,0,0,166.2938127,0,0,0.6618
Native,449.5951629,0,0,0,0,0,259.5738882,0,0,0,0,0,0,0,0,0,0,0,Ten+To,42CrMo4,S,1100,980,488.2321628,617.2125245,0,0,0,403.8403931,625.6107654,200000,449.5951629,0,0,259.5738882,0,0,0.6618
Native,279.6949946,0,0,0,0,0,279.6949946,0,0,0,0,0,0,0,0,0,0,0,Ten+To,42CrMo4,S,1100,980,488.2321628,617.2125245,0,0,0,403.8403931,625.6107654,200000,279.6949946,0,0,279.6949946,0,0,0.6618
Native,481.6415974,0,0,0,0,0,278.0759058,0,0,0,0,0,0,0,0,90,0,0,Ten+To,42CrMo4,S,1100,980,488.2321628,617.2125245,0,0,0,403.8403931,625.6107654,200000,481.6415974,0,0,278.0759058,0,0,0.6618
Native,282.5483056,0,0,245.2,0,0,0,0,0,0,0,0,0,0,0,0,0,0,Ten,Ck35,S,706.1,539,342.0913039,540.5233146,0,0,0,230.0213501,430.3181727,100000,332.2631743,0,0,0,0,0,0.74058
Native,209.690596,0,0,451.1,0,0,0,0,0,0,0,0,0,0,0,0,0,0,Ten,Ck35,S,706.1,539,342.0913039,540.5233146,0,0,0,230.0213501,430.3181727,100000,282.4202979,0,0,0,0,0,0.74058
Native,333.4531799,0,0,0,0,0,0,0,0,156.9,0,0,0,0,0,0,0,0,Ten+To,Ck35,S,706.1,539,342.0913039,540.5233146,0,0,0,230.0213501,430.3181727,100000,333.4531799,0,0,0,0,0,0.74058
Native,331.627053,0,0,0,0,0,0,0,0,304,0,0,0,0,0,0,0,0,Ten+To,Ck35,S,706.1,539,342.0913039,540.5233146,0,0,0,230.0213501,430.3181727,100000,331.627053,0,0,0,0,0,0.74058
Native,262.7660823,0,0,262.7660823,0,0,0,0,0,171.6,0,0,0,0,0,0,0,0,Ten+To,Ck35,S,706.1,539,342.0913039,540.5233146,0,0,0,230.0213501,430.3181727,100000,314.5303132,0,0,0,0,0,0.74058
Native,0,0,0,-549.2,0,0,281.9029506,0,0,0,0,0,0,0,0,0,0,0,To+Ten,Ck35,S,706.1,539,342.0913039,540.5233146,0,0,0,230.0213501,430.3181727,100000,0,0,0,281.9029506,0,0,0.74058
Native,0,0,0,-274.6,0,0,259.8602736,0,0,0,0,0,0,0,0,0,0,0,To+Ten,Ck35,S,706.1,539,342.0913039,540.5233146,0,0,0,230.0213501,430.3181727,100000,0,0,0,259.8602736,0,0,0.74058
Native,0,0,0,294.2,0,0,186.6485082,0,0,0,0,0,0,0,0,0,0,0,To+Ten,Ck35,S,706.1,539,342.0913039,540.5233146,0,0,0,230.0213501,430.3181727,100000,0,0,0,186.6485082,0,0,0.74058
Native,0,0,0,441.3,0,0,163.4950278,0,0,0,0,0,0,0,0,0,0,0,To+Ten,Ck35,S,706.1,539,342.0913039,540.5233146,0,0,0,230.0213501,430.3181727,100000,0,0,0,163.4950278,0,0,0.74058
Native,0,0,0,588.4,0,0,155.2552062,0,0,0,0,0,0,0,0,0,0,0,To+Ten,Ck35,S,706.1,539,342.0913039,540.5233146,0,0,0,230.0213501,430.3181727,100000,0,0,0,155.2552062,0,0,0.74058
Native,363.7564741,0,0,313.8,0,0,0,0,0,0,0,0,0,0,0,0,0,0,Ten,34CrMo4,S,902.2,706,430.6795598,683.6828586,0,0,0,318.6489236,574.1747452,200000,438.0097507,0,0,0,0,0,0.70136
Native,309.3177681,0,0,490.3,0,0,0,0,0,0,0,0,0,0,0,0,0,0,Ten,34CrMo4,S,902.2,706,430.6795598,683.6828586,0,0,0,318.6489236,574.1747452,200000,410.7590765,0,0,0,0,0,0.70136
Native,413.6085219,0,0,0,0,0,0,0,0,107.9,0,0,0,0,0,0,0,0,Ten+To,34CrMo4,S,902.2,706,430.6795598,683.6828586,0,0,0,318.6489236,574.1747452,200000,413.6085219,0,0,0,0,0,0.70136
Native,389.1132679,0,0,0,0,0,0,0,0,215.7,0,0,0,0,0,0,0,0,Ten+To,34CrMo4,S,902.2,706,430.6795598,683.6828586,0,0,0,318.6489236,574.1747452,200000,389.1132679,0,0,0,0,0,0.70136
Native,379.9396284,0,0,0,0,0,0,0,0,323.6,0,0,0,0,0,0,0,0,Ten+To,34CrMo4,S,902.2,706,430.6795598,683.6828586,0,0,0,318.6489236,574.1747452,200000,379.9396284,0,0,0,0,0,0.70136
Native,363.3969137,0,0,0,0,0,0,0,0,431.5,0,0,0,0,0,0,0,0,Ten+To,34CrMo4,S,902.2,706,430.6795598,683.6828586,0,0,0,318.6489236,574.1747452,200000,363.3969137,0,0,0,0,0,0.70136
Native,353.1516039,0,0,0,0,0,0,0,0,647.2,0,0,0,0,0,0,0,0,Ten+To,34CrMo4,S,902.2,706,430.6795598,683.6828586,0,0,0,318.6489236,574.1747452,200000,353.1516039,0,0,0,0,0,0.70136
Native,336.3902746,0,0,336.3902746,0,0,0,0,0,196.1,0,0,0,0,0,0,0,0,Ten+To,34CrMo4,S,902.2,706,430.6795598,683.6828586,0,0,0,318.6489236,574.1747452,200000,413.754785,0,0,0,0,0,0.70136
Native,306.071718,0,0,306.071718,0,0,0,0,0,490.3,0,0,0,0,0,0,0,0,Ten+To,34CrMo4,S,902.2,706,430.6795598,683.6828586,0,0,0,318.6489236,574.1747452,200000,376.4634338,0,0,0,0,0,0.70136
Native,0,0,0,0,0,0,287.0873726,0,0,287.0873726,0,0,0,0,0,0,0,0,To,34CrMo4,S,902.2,706,430.6795598,683.6828586,0,0,0,318.6489236,574.1747452,200000,0,0,0,353.1129853,0,0,0.70136
Native,0,0,0,-549.2,0,0,398.1531108,0,0,0,0,0,0,0,0,0,0,0,To+Ten,34CrMo4,S,902.2,706,430.6795598,683.6828586,0,0,0,318.6489236,574.1747452,200000,0,0,0,398.1531108,0,0,0.70136
Native,0,0,0,-181.4,0,0,325.4747518,0,0,0,0,0,0,0,0,0,0,0,To+Ten,34CrMo4,S,902.2,706,430.6795598,683.6828586,0,0,0,318.6489236,574.1747452,200000,0,0,0,325.4747518,0,0,0.70136
Native,0,0,0,181.4,0,0,319.9007785,0,0,0,0,0,0,0,0,0,0,0,To+Ten,34CrMo4,S,902.2,706,430.6795598,683.6828586,0,0,0,318.6489236,574.1747452,200000,0,0,0,319.9007785,0,0,0.70136
Native,0,0,0,353,0,0,297.8505822,0,0,0,0,0,0,0,0,0,0,0,To+Ten,34CrMo4,S,902.2,706,430.6795598,683.6828586,0,0,0,318.6489236,574.1747452,200000,0,0,0,297.8505822,0,0,0.70136
Native,0,0,0,509.9,0,0,257.5517793,0,0,0,0,0,0,0,0,0,0,0,To+Ten,34CrMo4,S,902.2,706,430.6795598,683.6828586,0,0,0,318.6489236,574.1747452,200000,0,0,0,257.5517793,0,0,0.70136
Native,0,0,0,696.3,0,0,210.9412211,0,0,0,0,0,0,0,0,0,0,0,To+Ten,34CrMo4,S,902.2,706,430.6795598,683.6828586,0,0,0,318.6489236,574.1747452,200000,0,0,0,210.9412211,0,0,0.70136
Native,341.8414293,0,0,341.8414293,0,0,0,0,0,0,0,0,0,0,0,0,0,0,Ten,34CrMo4,S,902.2,706,430.6795598,683.6828586,0,0,0,318.6489236,574.1747452,200000,420.4596201,0,0,0,0,0,0.70136
Native,212,0,0,0,0,0,127.2,0,0,0,0,0,0,0,0,0,0,0,PB+To,GS61 (FGS 700/2),CI,750,416,394.9075841,590.3273054,276,0,0,228,390.0890762,1000000,212,0,0,127.2,0,0,0.42
Native,230,0,0,0,0,0,138,0,0,0,0,0,0,0,0,90,0,0,PB+To,GS61 (FGS 700/2),CI,750,416,394.9075841,590.3273054,276,0,0,228,390.0890762,1000000,230,0,0,138,0,0,0.42
Native,503,0,0,614.8,0,0,0,0,0,0,0,0,0,0,0,0,0,0,Ten,100Cr6,S,2467,2115,866,1060,0,0,0,541,821.5759312,10000000,819.7255885,0,0,0,0,0,0.3884
Native,437,0,0,1019.7,0,0,0,0,0,0,0,0,0,0,0,0,0,0,Ten,100Cr6,S,2467,2115,866,1060,0,0,0,541,821.5759312,10000000,912.5993511,0,0,0,0,0,0.3884
Native,417,0,0,1251,0,0,0,0,0,0,0,0,0,0,0,0,0,0,Ten,100Cr6,S,2467,2115,866,1060,0,0,0,541,821.5759312,10000000,973.5448095,0,0,0,0,0,0.3884
Native,372,0,0,1488,0,0,0,0,0,0,0,0,0,0,0,0,0,0,Ten,100Cr6,S,2467,2115,866,1060,0,0,0,541,821.5759312,10000000,995.4810439,0,0,0,0,0,0.3884
Native,734,0,0,0,0,0,367,0,0,0,0,0,0,0,0,0,0,0,Ten+To,100Cr6,S,2467,2115,866,1060,0,0,0,541,821.5759312,10000000,734,0,0,367,0,0,0.3884
Native,607,0,0,0,0,0,303.5,0,0,0,0,0,0,0,0,90,0,0,Ten+To,100Cr6,S,2467,2115,866,1060,0,0,0,541,821.5759312,10000000,607,0,0,303.5,0,0,0.3884
Native,440,0,0,0,0,0,440,0,0,0,0,0,0,0,0,90,0,0,Ten+To,100Cr6,S,2467,2115,866,1060,0,0,0,541,821.5759312,10000000,440,0,0,440,0,0,0.3884
Native,417,0,0,509.7,0,0,208.5,0,0,0,0,0,0,0,0,90,0,0,Ten+To,100Cr6,S,2467,2115,866,1060,0,0,0,541,821.5759312,10000000,679.5803861,0,0,208.5,0,0,0.3884
Native,464,0,0,0,0,0,464,0,0,0,0,0,0,0,0,0,0,0,Ten+To,100Cr6,S,2467,2115,866,1060,0,0,0,541,821.5759312,10000000,464,0,0,464,0,0,0.3884
Native,239.723,0,0,0,0,0,239.723,0,0,0,0,0,0,0,0,0,0,0,Ten+To,39NiCrMo3 steel,S,995,900,382.2,476.1868492,0,0,0,306.9,471.2019771,500000,239.723,0,0,239.723,0,0,0.6828
Native,215,0,0,-215,0,0,107.5,0,0,0,0,0,0,0,0,90,0,0,Ten+To,SF1 (700-2),CI,330,220,196.5,293.7378774,0,0,0,177.5,303.6877676,10000000,0,0,0,107.5,0,0,0.42
Native,200,0,0,-200,0,0,133.5,0,0,0,0,0,0,0,0,90,0,0,Ten+To,SF1 (700-2),CI,330,220,196.5,293.7378774,0,0,0,177.5,303.6877676,10000000,0,0,0,133.5,0,0,0.42
Native,86.39321229,0,0,259.1796369,0,0,0,0,0,0,0,0,0,0,0,0,0,0,Ten,2124-T851,A,477.1,440,198.3058241,258.6736562,0,0,0,109.9769535,173.6534635,500000,179.3763728,0,0,0,0,0,0.473
Native,0,0,0,38.044,0,0,97.19601025,0,0,0,0,0,0,0,0,0,0,0,To+Ten,2124-T851,A,477.1,439.8,153.423317,238.5704767,0,0,0,109.1007746,178.0134114,500000,0,0,0,97.19601025,0,0,0.473
Native,0,0,0,83.288,0,0,85.99709403,0,0,0,0,0,0,0,0,0,0,0,To+Ten,2124-T851,A,477.1,439.8,153.423317,238.5704767,0,0,0,109.1007746,178.0134114,500000,0,0,0,85.99709403,0,0,0.473
Native,0,0,0,168.105,0,0,74.87186845,0,0,0,0,0,0,0,0,0,0,0,To+Ten,2124-T851,A,477.1,439.8,153.423317,238.5704767,0,0,0,109.1007746,178.0134114,500000,0,0,0,74.87186845,0,0,0.473
Native,83.26962004,0,0,0,0,0,82.93654156,0,0,0,0,0,0,0,0,0,0,0,Ten+To,2124-T851,A,477.1,439.8,153.423317,238.5704767,0,0,0,109.1007746,178.0134114,500000,83.26962004,0,0,82.93654156,0,0,0.473
Native,133.3941177,0,0,0,0,0,44.42024119,0,0,0,0,0,0,0,0,0,0,0,Ten+To,2124-T851,A,477.1,439.8,153.423317,238.5704767,0,0,0,109.1007746,178.0134114,500000,133.3941177,0,0,44.42024119,0,0,0.473
Native,77.59253871,0,0,0,0,0,77.51494617,0,0,0,0,0,0,0,0,90,0,0,Ten+To,2124-T851,A,477.1,439.8,153.423317,238.5704767,0,0,0,109.1007746,178.0134114,500000,77.59253871,0,0,77.51494617,0,0,0.473
Native,125.9586869,0,0,0,0,0,42.07020142,0,0,0,0,0,0,0,0,90,0,0,Ten+To,2124-T851,A,477.1,439.8,153.423317,238.5704767,0,0,0,109.1007746,178.0134114,500000,125.9586869,0,0,42.07020142,0,0,0.473
Native,58.91708691,0,0,58.91708691,0,0,58.91708691,0,0,58.91708691,0,0,0,0,0,90,0,0,Ten+To,2124-T851,A,477.1,439.8,153.423317,238.5704767,0,0,0,109.1007746,178.0134114,500000,84.89538325,0,0,84.89538325,0,0,0.473
Native,0,0,0,0,0,0,65.28068608,0,0,196.3643037,0,0,0,0,0,0,0,0,To,2124-T851,A,477.1,439.8,153.423317,238.5704767,0,0,0,109.1007746,178.0134114,500000,0,0,0,135.6836802,0,0,0.473
Native,72.48434015,0,0,24.13728527,0,0,72.48434015,0,0,24.28225395,0,0,0,0,0,90,0,0,Ten+To,2124-T851,A,477.1,439.8,153.423317,238.5704767,0,0,0,109.1007746,178.0134114,500000,84.33923909,0,0,84.40590228,0,0,0.473
Native,55.72018774,0,0,55.72018774,0,0,55.83162811,0,0,55.72018774,0,0,0,0,0,0,0,0,Ten+To,2124-T851,A,477.1,439.8,153.423317,238.5704767,0,0,0,109.1007746,178.0134114,500000,80.28887612,0,0,80.40713165,0,0,0.473
Native,74.75082815,0,0,24.9667766,0,0,74.75082815,0,0,25.11627826,0,0,0,0,0,0,0,0,Ten+To,2124-T851,A,477.1,439.8,153.423317,238.5704767,0,0,0,109.1007746,178.0134114,500000,87.01079378,0,0,87.07951708,0,0,0.473
Native,124.0231123,0,0,0,0,0,0,0,0,124.0231123,0,0,0,0,0,0,0,0,Ten+To,2124-T851,A,477.1,439.8,153.423317,238.5704767,0,0,0,109.1007746,178.0134114,500000,124.0231123,0,0,0,0,0,0.473
Native,77.58146502,0,0,232.7443951,0,0,0,0,0,0,0,0,0,0,0,0,0,0,Ten,2124-T851,A,477.1,439.8,153.423317,238.5704767,0,0,0,109.1007746,178.0134114,500000,161.080731,0,0,0,0,0,0.473
Native,66.28659262,0,0,375.6461204,0,0,0,0,0,0,0,0,0,0,0,0,0,0,Ten,2124-T851,A,477.1,439.8,153.423317,238.5704767,0,0,0,109.1007746,178.0134114,500000,180.1511526,0,0,0,0,0,0.473
Native,113.9977506,0,0,0,0,0,114.3397439,0,0,0,0,0,0,0,0,0,0,0,PB+To,2124-T851,A,477.1,439.8,235.5365974,339.3916901,203.2077249,0,0,135.9871179,227.7848116,200000,113.9977506,0,0,114.3397439,0,0,0.473
Native,181.1302941,0,0,0,0,0,59.95412735,0,0,0,0,0,0,0,0,0,0,0,PB+To,2124-T851,A,477.1,439.8,235.5365974,339.3916901,203.2077249,0,0,135.9871179,227.7848116,200000,181.1302941,0,0,59.95412735,0,0,0.473
Native,159.8423448,0,0,0,0,0,53.38734318,0,0,0,0,0,0,0,0,90,0,0,PB+To,2124-T851,A,477.1,439.8,235.5365974,339.3916901,203.2077249,0,0,135.9871179,227.7848116,200000,159.8423448,0,0,53.38734318,0,0,0.473
Native,99.37,-0.09,0,0,0,0,149.2239634,0,0,0,0,0,0,0,0,0,0,0,Ten+To,?SN 41 1523,S,560,400,244.5069366,385.321545,0,0,0,168.9926578,330.540985,750000,99.37,0.09,0,149.2239634,0,0,0.7698
Native,194.43,-0.17,0,0,0,0,102.9022833,0,0,0,0,0,0,0,0,0,0,0,Ten+To,?SN 41 1523,S,560,400,244.5069366,385.321545,0,0,0,168.9926578,330.540985,750000,194.43,0.17,0,102.9022833,0,0,0.7698
Native,99.37,-0.09,0,0,0,0,155.708755,0,0,0,0,0,0,0,0,90,0,0,Ten+To,?SN 41 1523,S,560,400,244.5069366,385.321545,0,0,0,168.9926578,330.540985,750000,99.37,0.09,0,155.708755,0,0,0.7698
Native,194.03,-0.17,0,0,0,0,140.5056979,0,0,0,0,0,0,0,0,90,0,0,Ten+To,?SN 41 1523,S,560,400,244.5069366,385.321545,0,0,0,168.9926578,330.540985,750000,194.03,0.17,0,140.5056979,0,0,0.7698
Native,114.58,-0.1,0,114.5,-0.1,0,107.3817267,0,0,107.3817267,0,0,0,0,0,0,0,0,Ten+To,?SN 41 1523,S,560,400,244.5069366,385.321545,0,0,0,168.9926578,330.540985,750000,134.3912569,0.117299755,0,125.9585023,0,0,0.7698
Native,0,0,0,0,0,0,165.2704925,0,0,165.2704925,0,0,0,0,0,0,0,0,To,?SN 41 1523,S,560,400,244.5069366,385.321545,0,0,0,168.9926578,330.540985,750000,0,0,0,193.8618828,0,0,0.7698
Native,201.2353244,16.19600196,0,0,0,0,134.966683,0,0,0,0,0,0,0,0,0,0,0,PB+To,?SN 41 1523,S,560,400,292.7038693,343.3409216,315.9,498,0,168.9926578,330.540985,750000,201.2353244,16.19600196,0,134.966683,0,0,0.7698
Native,304.9483873,24.53216077,0,0,0,0,68.14489102,0,0,0,0,0,0,0,0,0,0,0,PB+To,?SN 41 1523,S,560,400,292.7038693,343.3409216,315.9,498,0,168.9926578,330.540985,750000,304.9483873,24.53216077,0,68.14489102,0,0,0.7698
Native,294.2882921,23.69020752,0,50.14,207.6,-0.88,0,0,0,0,0,0,0,0,0,0,0,0,PB+RP,?SN 41 1523,S,560,400,292.7038693,343.3409216,315.9,498,0,168.9926578,330.540985,750000,305.1417211,40.02875755,0,0,0,0,0.7698
Native,285.007273,22.97158621,0,76.02,315.5,-1.36,0,0,0,0,0,0,0,0,0,0,0,0,PB+RP,?SN 41 1523,S,560,400,292.7038693,343.3409216,315.9,498,0,168.9926578,330.540985,750000,300.9496311,42.67178736,0,0,0,0,0.7698
Native,0,0,0,76.82,140.79,-0.56,161.87712,0,0,0,0,0,0,0,0,0,0,0,To+PV,?SN 41 1523,S,560,400,244.5069366,385.321545,0,0,0,168.9926578,330.540985,750000,0,0,0,161.87712,0,0,0.7698
Native,0,0,0,53.4,97.83,-0.37,166.8651114,0,0,0,0,0,0,0,0,0,0,0,To+PV,?SN 41 1523,S,560,400,244.5069366,385.321545,0,0,0,168.9926578,330.540985,750000,0,0,0,166.8651114,0,0,0.7698
Native,0,0,0,106.51,195.16,-0.76,140.5685174,0,0,0,0,0,0,0,0,0,0,0,To+PV,?SN 41 1523,S,560,400,244.5069366,385.321545,0,0,0,168.9926578,330.540985,750000,0,0,0,140.5685174,0,0,0.7698
Native,0,0,0,241.88,18.22,0,146.4730065,0,0,0,0,0,0,0,0,0,0,0,Ten+To+RP,?SN 41 1523,S,560,400,244.5069366,385.321545,0,0,0,168.9926578,330.540985,750000,0,0,0,146.4730065,0,0,0.7698
Native,0,0,0,175.93,13.25,0,157.283065,0,0,0,0,0,0,0,0,0,0,0,Ten+To+RP,?SN 41 1523,S,560,400,244.5069366,385.321545,0,0,0,168.9926578,330.540985,750000,0,0,0,157.283065,0,0,0.7698
Native,0,0,0,227.49,-19.47,-39.98,171.8252229,0,0,0,0,0,0,0,0,0,0,0,Ten+To+RP,?SN 41 1523,S,560,400,244.5069366,385.321545,0,0,0,168.9926578,330.540985,750000,0,0,0,171.8252229,0,0,0.7698
Native,0,0,0,109.7,-28.46,-40,176.3633216,0,0,0,0,0,0,0,0,0,0,0,Ten+To+RP,?SN 41 1523,S,560,400,244.5069366,385.321545,0,0,0,168.9926578,330.540985,750000,0,0,0,176.3633216,0,0,0.7698
Native,247.2597676,18.54448257,0,0,0,0,44.50675817,0,0,0,0,0,0,0,0,0,0,0,Ten+To,?SN 41 1523,S,560,400,244.5069366,385.321545,0,0,0,168.9926578,330.540985,750000,247.2597676,18.54448257,0,44.50675817,0,0,0.7698
Native,0,0,0,29.95,128.32,-0.5,152.9409849,0,0,0,0,0,0,0,0,0,0,0,To+RP,?SN 41 1523,S,560,400,244.5069366,385.321545,0,0,0,168.9926578,330.540985,750000,0,0,0,152.9409849,0,0,0.7698
Native,0,0,0,62.21,266.52,-1.04,124.2796236,0,0,0,0,0,0,0,0,0,0,0,To+RP,?SN 41 1523,S,560,400,244.5069366,385.321545,0,0,0,168.9926578,330.540985,750000,0,0,0,124.2796236,0,0,0.7698
Native,265.3877762,24.42038296,0,19,222.41,-21.79,0,0,0,0,0,0,0,0,0,0,0,0,PB+TP+RP,?SN 41 1523,S,560,400,292.7038693,343.3409216,315.9,498,0,168.9926578,330.540985,750000,269.6459015,41.59316924,0,0,0,0,0.7698
Native,253.9736948,23.42201852,0,28.81,338.63,-33.67,0,0,0,0,0,0,0,0,0,0,0,0,PB+TP+RP,?SN 41 1523,S,560,400,292.7038693,343.3409216,315.9,498,0,168.9926578,330.540985,750000,260.3341638,43.99120715,0,0,0,0,0.7698
Native,252.7405527,22.9988957,0,0,0,0,39.81529255,0,0,0,0,0,0,0,0,0,0,0,Ten+To+TP,?SN 41 1523,S,560,400,244.5069366,385.321545,0,0,0,168.9926578,330.540985,750000,252.7405527,22.9988957,0,39.81529255,0,0,0.7698
Native,231.3569576,0,0,82.74,0,0,0,0,0,0,0,0,0,0,0,0,0,0,PB,76S-T61,A,507.5,470,298.9305948,430.7379869,262.3089228,377.8,0,172.5876594,288.6,200000,271.8054989,0,0,0,0,0,0.473
Native,179.9648583,0,0,206.843,0,0,0,0,0,0,0,0,0,0,0,0,0,0,PB,76S-T61,A,507.5,470,298.9305948,430.7379869,262.3089228,377.8,0,172.5876594,288.6,200000,269.3480299,0,0,0,0,0,0.473
Native,157.0116686,0,0,310.264,0,0,0,0,0,0,0,0,0,0,0,0,0,0,PB,76S-T61,A,507.5,470,298.9305948,430.7379869,262.3089228,377.8,0,172.5876594,288.6,200000,278.959311,0,0,0,0,0,0.473
Native,139.2745009,0,0,448.159,0,0,0,0,0,0,0,0,0,0,0,0,0,0,PB,76S-T61,A,507.5,470,298.9305948,430.7379869,262.3089228,377.8,0,172.5876594,288.6,200000,297.3668225,0,0,0,0,0,0.473
Native,255.7548159,0,0,0,0,0,52.9412469,0,0,0,0,0,0,0,0,0,0,0,PB+To,76S-T61,A,507.5,470,298.9305948,430.7379869,262.3089228,377.8,0,172.5876594,288.6,200000,255.7548159,0,0,52.9412469,0,0,0.473
Native,207.5864849,0,0,0,0,0,103.7932425,0,0,0,0,0,0,0,0,0,0,0,PB+To,76S-T61,A,507.5,470,298.9305948,430.7379869,262.3089228,377.8,0,172.5876594,288.6,200000,207.5864849,0,0,103.7932425,0,0,0.473
Native,170.2138049,0,0,82.74,0,0,85.10690247,0,0,41.37,0,0,0,0,0,0,0,0,PB+To,76S-T61,A,507.5,470,298.9305948,430.7379869,262.3089228,377.8,0,172.5876594,288.6,200000,209.7313016,0,0,104.8656508,0,0,0.473
Native,134.3371109,0,0,206.843,0,0,67.16855545,0,0,103.421,0,0,0,0,0,0,0,0,PB+To,76S-T61,A,507.5,470,298.9305948,430.7379869,262.3089228,377.8,0,172.5876594,288.6,200000,219.5427617,0,0,109.7712113,0,0,0.473
Native,109.6402304,0,0,310.264,0,0,54.8201152,0,0,155.132,0,0,0,0,0,0,0,0,PB+To,76S-T61,A,507.5,470,298.9305948,430.7379869,262.3089228,377.8,0,172.5876594,288.6,200000,222.4876778,0,0,111.2438389,0,0,0.473
Native,175.3751209,0,0,0,0,0,128.3745885,0,0,0,0,0,0,0,0,0,0,0,PB+To,76S-T61,A,507.5,470,298.9305948,430.7379869,262.3089228,377.8,0,172.5876594,288.6,200000,175.3751209,0,0,128.3745885,0,0,0.473
Native,125.8255772,0,0,0,0,0,151.8714717,0,0,0,0,0,0,0,0,0,0,0,PB+To,76S-T61,A,507.5,470,298.9305948,430.7379869,262.3089228,377.8,0,172.5876594,288.6,200000,125.8255772,0,0,151.8714717,0,0,0.473
Native,0,0,0,0,0,0,148.7658291,0,0,103.421,0,0,0,0,0,0,0,0,To,76S-T61,A,507.5,470,298.9305948,430.7379869,262.3089228,377.8,0,172.5876594,288.6,200000,0,0,0,196.4724735,0,0,0.473
Native,0,0,0,0,0,0,141.3574849,0,0,206.843,0,0,0,0,0,0,0,0,To,76S-T61,A,507.5,470,298.9305948,430.7379869,262.3089228,377.8,0,172.5876594,288.6,200000,0,0,0,227.3237835,0,0,0.473
Native,0,0,0,0,0,0,126.355947,0,0,310.264,0,0,0,0,0,0,0,0,To,76S-T61,A,507.5,470,298.9305948,430.7379869,262.3089228,377.8,0,172.5876594,288.6,200000,0,0,0,242.8786513,0,0,0.473
Native,485,0,0,0,0,0,280,0,0,0,0,0,0,0,0,0,0,0,PB+To,30NCD16,S,1220,813.3333333,718.8010851,923.9357858,695,1142,0,415,649.4637956,1000000,485,0,0,280,0,0,0.6378
Native,480,0,0,0,0,0,277,0,0,0,0,0,0,0,0,90,0,0,PB+To,30NCD16,S,1220,813.3333333,718.8010851,923.9357858,695,1142,0,415,649.4637956,1000000,480,0,0,277,0,0,0.6378
Native,480,0,0,300,0,0,277,0,0,0,0,0,0,0,0,0,0,0,PB+To,30NCD16,S,1220,813.3333333,718.8010851,923.9357858,695,1142,0,415,649.4637956,1000000,572.2849518,0,0,277,0,0,0.6378
Native,480,0,0,300,0,0,277,0,0,0,0,0,0,0,0,45,0,0,PB+To,30NCD16,S,1220,813.3333333,718.8010851,923.9357858,695,1142,0,415,649.4637956,1000000,572.2849518,0,0,277,0,0,0.6378
Native,470,0,0,300,0,0,271,0,0,0,0,0,0,0,0,60,0,0,PB+To,30NCD16,S,1220,813.3333333,718.8010851,923.9357858,695,1142,0,415,649.4637956,1000000,562.0189438,0,0,271,0,0,0.6378
Native,473,0,0,300,0,0,273,0,0,0,0,0,0,0,0,90,0,0,PB+To,30NCD16,S,1220,813.3333333,718.8010851,923.9357858,695,1142,0,415,649.4637956,1000000,565.0996629,0,0,273,0,0,0.6378
Native,590,0,0,300,0,0,148,0,0,0,0,0,0,0,0,0,0,0,PB+To,30NCD16,S,1220,813.3333333,718.8010851,923.9357858,695,1142,0,415,649.4637956,1000000,684.7286085,0,0,148,0,0,0.6378
Native,565,0,0,300,0,0,141,0,0,0,0,0,0,0,0,45,0,0,PB+To,30NCD16,S,1220,813.3333333,718.8010851,923.9357858,695,1142,0,415,649.4637956,1000000,659.2402784,0,0,141,0,0,0.6378
Native,540,0,0,300,0,0,135,0,0,0,0,0,0,0,0,90,0,0,PB+To,30NCD16,S,1220,813.3333333,718.8010851,923.9357858,695,1142,0,415,649.4637956,1000000,633.7160367,0,0,135,0,0,0.6378
Native,211,0,0,300,0,0,365,0,0,0,0,0,0,0,0,0,0,0,PB+To,30NCD16,S,1220,813.3333333,718.8010851,923.9357858,695,1142,0,415,649.4637956,1000000,290.681505,0,0,365,0,0,0.6378
Native,630,0,0,300,0,0,0,0,0,0,0,0,0,0,0,0,0,0,PB,30NCD16,S,1220,813.3333333,718.8010851,923.9357858,695,1142,0,415,649.4637956,1000000,725.4440556,0,0,0,0,0,0.6378
Native,0,0,0,300,0,0,395,0,0,0,0,0,0,0,0,0,0,0,PB+To,30NCD16,S,1220,813.3333333,718.8010851,923.9357858,695,1142,0,415,649.4637956,1000000,0,0,0,395,0,0,0.6378
Native,222,0,0,300,0,0,385,0,0,0,0,0,0,0,0,90,0,0,PB+To,30NCD16,S,1220,813.3333333,718.8010851,923.9357858,695,1142,0,415,649.4637956,1000000,302.5827623,0,0,385,0,0,0.6378
Native,682.3896458,0,0,0,0,0,128.24831,0,0,0,0,0,0,0,0,0,0,0,PB+To,"Cr-Mo (DTD 306, S 106, En 40)",S,947,802,747.2922698,924.8841065,723.2591421,0,0,431.4493931,659.716235,2000000,682.3896458,0,0,128.24831,0,0,0.6924
Native,417.1470019,0,0,0,0,0,361.2618181,0,0,0,0,0,0,0,0,0,0,0,PB+To,"Cr-Mo (DTD 306, S 106, En 40)",S,947,802,747.2922698,924.8841065,723.2591421,0,0,431.4493931,659.716235,2000000,417.1470019,0,0,361.2618181,0,0,0.6924
Native,629.8148284,0,0,0,0,0,84.39518701,0,0,0,0,0,0,0,0,0,0,0,PB+To,"Cr-Mo (DTD 306, S 106, En 40)",S,945,857,648.1409954,801.947442,635.297614,0,0,374.2043782,572.0866158,2000000,629.8148284,0,0,84.39518701,0,0,0.6928
Native,620.2774764,0,0,0,0,0,116.6121656,0,0,0,0,0,0,0,0,0,0,0,PB+To,"Cr-Mo (DTD 306, S 106, En 40)",S,945,857,648.1409954,801.947442,635.297614,0,0,374.2043782,572.0866158,2000000,620.2774764,0,0,116.6121656,0,0,0.6928
Native,579.5461511,0,0,0,0,0,167.4888377,0,0,0,0,0,0,0,0,0,0,0,PB+To,"Cr-Mo (DTD 306, S 106, En 40)",S,945,857,648.1409954,801.947442,635.297614,0,0,374.2043782,572.0866158,2000000,579.5461511,0,0,167.4888377,0,0,0.6928
Native,489.0777588,0,0,0,0,0,244.5388794,0,0,0,0,0,0,0,0,0,0,0,PB+To,"Cr-Mo (DTD 306, S 106, En 40)",S,945,857,648.1409954,801.947442,635.297614,0,0,374.2043782,572.0866158,2000000,489.0777588,0,0,244.5388794,0,0,0.6928
Native,193.0410267,0,0,0,0,0,360.2145558,0,0,0,0,0,0,0,0,0,0,0,PB+To,"Cr-Mo (DTD 306, S 106, En 40)",S,945,857,648.1409954,801.947442,635.297614,0,0,374.2043782,572.0866158,2000000,193.0410267,0,0,360.2145558,0,0,0.6928
Native,256.894,0,0,0,0,0,74.1589,0,0,0,0,0,0,0,0,0,0,0,PB+To,0.1%C steel (normalized),S,432.4,256.4,289.7721001,333.9422645,293.1,0,0,167.3,244.6387243,1000000,256.894,0,0,74.1589,0,0,0.79532
Native,223.475,0,0,0,0,0,111.737,0,0,0,0,0,0,0,0,0,0,0,PB+To,0.1%C steel (normalized),S,432.4,256.4,289.7721001,333.9422645,293.1,0,0,167.3,244.6387243,1000000,223.475,0,0,111.737,0,0,0.79532
Native,253.502,0,0,0,0,0,73.1797,0,0,0,0,0,0,0,0,0,0,0,PB+To,0.1%C steel (normalized),S,432.4,256.4,258.4219805,297.8134242,286,0,0,149.2,218.1715342,1000000,253.502,0,0,73.1797,0,0,0.79532
Native,222.344,0,0,0,0,0,111.172,0,0,0,0,0,0,0,0,0,0,0,PB+To,0.1%C steel (normalized),S,432.4,256.4,258.4219805,297.8134242,286,0,0,149.2,218.1715342,1000000,222.344,0,0,111.172,0,0,0.79532
Native,241.921,0,0,0,0,0,140.314,0,0,0,0,0,0,0,0,0,0,0,Ten+To,GGG-60,CI,635,425,318,400,0,0,0,225,411,200000,241.921,0,0,140.314,0,0,0.42
Native,247.136,0,0,0,0,0,143.339,0,0,0,0,0,0,0,0,90,0,0,Ten+To,GGG-60,CI,635,425,318,400,0,0,0,225,411,200000,247.136,0,0,143.339,0,0,0.42
Native,146.091,0,0,146.091,0,0,84.7325,0,0,84.7325,0,0,0,0,0,0,0,0,Ten+To,GGG-60,CI,635,425,318,400,0,0,0,225,411,200000,218.3840216,0,0,126.662314,0,0,0.42
Native,185.922,0,0,185.922,0,0,107.835,0,0,107.835,0,0,0,0,0,90,0,0,Ten+To,GGG-60,CI,635,425,318,400,0,0,0,225,411,200000,277.925362,0,0,161.1970687,0,0,0.42
Native,0,0,0,0,0,0,205.253,0,0,205.253,0,0,0,0,0,0,0,0,To,GGG-60,CI,635,425,318,400,0,0,0,225,411,200000,0,0,0,306.8222928,0,0,0.42
Native,526.6052588,0,0,333,0,0,0,0,0,0,0,0,0,0,0,0,0,0,PB,SAE4340,S,843.9,731.5,632.5104333,771.7156041,541.832385,1028.5,0,365.1800689,553.4641552,200000,606.1198635,0,0,0,0,0,0.71302
Native,510.6417204,0,0,523,0,0,0,0,0,0,0,0,0,0,0,0,0,0,PB,SAE4340,S,843.9,731.5,632.5104333,771.7156041,541.832385,1028.5,0,365.1800689,553.4641552,200000,625.1798783,0,0,0,0,0,0.71302
Native,504.1013567,0,0,713,0,0,0,0,0,0,0,0,0,0,0,0,0,0,PB,SAE4340,S,843.9,731.5,632.5104333,771.7156041,541.832385,1028.5,0,365.1800689,553.4641552,200000,649.1967825,0,0,0,0,0,0.71302
Native,492.2132342,0,0,862,0,0,0,0,0,0,0,0,0,0,0,0,0,0,PB,SAE4340,S,843.9,731.5,632.5104333,771.7156041,541.832385,1028.5,0,365.1800689,553.4641552,200000,658.0981758,0,0,0,0,0,0.71302
Native,419.0386197,0,0,0,0,0,207.8431554,0,0,0,0,0,0,0,0,0,0,0,PB+To,SAE4340,S,843.9,731.5,632.5104333,771.7156041,541.832385,1028.5,0,365.1800689,553.4641552,200000,419.0386197,0,0,207.8431554,0,0,0.71302
Native,413.0160995,0,0,110.3,0,0,204.8559854,0,0,54.7088,0,0,0,0,0,0,0,0,PB+To,SAE4340,S,843.9,731.5,632.5104333,771.7156041,541.832385,1028.5,0,365.1800689,553.4641552,200000,442.046236,0,0,219.2549331,0,0,0.71302
Native,403.8587334,0,0,220.6,0,0,200.3139317,0,0,109.4176,0,0,0,0,0,0,0,0,PB+To,SAE4340,S,843.9,731.5,632.5104333,771.7156041,541.832385,1028.5,0,365.1800689,553.4641552,200000,457.6646907,0,0,227.0016866,0,0,0.71302
Native,394.2741026,0,0,330.9,0,0,195.5599549,0,0,164.1264,0,0,0,0,0,0,0,0,PB+To,SAE4340,S,843.9,731.5,632.5104333,771.7156041,541.832385,1028.5,0,365.1800689,553.4641552,200000,469.6191486,0,0,232.9310977,0,0,0.71302
Native,397.4266478,0,0,441.3,0,0,197.1236173,0,0,218.8848,0,0,0,0,0,0,0,0,PB+To,SAE4340,S,843.9,731.5,632.5104333,771.7156041,541.832385,1028.5,0,365.1800689,553.4641552,200000,492.4280786,0,0,244.244327,0,0,0.71302
Native,313.8801039,0,0,0,0,0,272.4479302,0,0,0,0,0,0,0,0,0,0,0,PB+To,SAE4340,S,843.9,731.5,632.5104333,771.7156041,541.832385,1028.5,0,365.1800689,553.4641552,200000,313.8801039,0,0,272.4479302,0,0,0.71302
Native,315.3208986,0,0,68.9,0,0,273.69854,0,0,59.8052,0,0,0,0,0,0,0,0,PB+To,SAE4340,S,843.9,731.5,632.5104333,771.7156041,541.832385,1028.5,0,365.1800689,553.4641552,200000,333.7211568,0,0,289.6699641,0,0,0.71302
Native,315.6421321,0,0,137.9,0,0,273.9773707,0,0,119.6972,0,0,0,0,0,0,0,0,PB+To,SAE4340,S,843.9,731.5,632.5104333,771.7156041,541.832385,1028.5,0,365.1800689,553.4641552,200000,350.2451466,0,0,304.0127872,0,0,0.71302
Native,310.900945,0,0,206.8,0,0,269.8620202,0,0,179.5024,0,0,0,0,0,0,0,0,PB+To,SAE4340,S,843.9,731.5,632.5104333,771.7156041,541.832385,1028.5,0,365.1800689,553.4641552,200000,359.8949458,0,0,312.388813,0,0,0.71302
Native,307.2409159,0,0,275.8,0,0,266.685115,0,0,239.3944,0,0,0,0,0,0,0,0,PB+To,SAE4340,S,843.9,731.5,632.5104333,771.7156041,541.832385,1028.5,0,365.1800689,553.4641552,200000,369.2518004,0,0,320.5105627,0,0,0.71302
Native,180.9690653,0,0,0,0,0,322.6678435,0,0,0,0,0,0,0,0,0,0,0,PB+To,SAE4340,S,843.9,731.5,632.5104333,771.7156041,541.832385,1028.5,0,365.1800689,553.4641552,200000,180.9690653,0,0,322.6678435,0,0,0.71302
Native,182.3403344,0,0,30.95905777,0,0,325.1128162,0,0,55.2,0,0,0,0,0,0,0,0,PB+To,SAE4340,S,843.9,731.5,632.5104333,771.7156041,541.832385,1028.5,0,365.1800689,553.4641552,200000,190.7339736,0,0,340.078675,0,0,0.71302
Native,187.8925794,0,0,61.86203029,0,0,335.0124691,0,0,110.3,0,0,0,0,0,0,0,0,PB+To,SAE4340,S,843.9,731.5,632.5104333,771.7156041,541.832385,1028.5,0,365.1800689,553.4641552,200000,203.883214,0,0,363.5237706,0,0,0.71302
Native,189.0792647,0,0,92.82108805,0,0,337.128329,0,0,165.5,0,0,0,0,0,0,0,0,PB+To,SAE4340,S,843.9,731.5,632.5104333,771.7156041,541.832385,1028.5,0,365.1800689,553.4641552,200000,212.0416025,0,0,378.0701773,0,0,0.71302
Native,182.7439988,0,0,123.7240606,0,0,325.8325498,0,0,220.6,0,0,0,0,0,0,0,0,PB+To,SAE4340,S,843.9,731.5,632.5104333,771.7156041,541.832385,1028.5,0,365.1800689,553.4641552,200000,211.973814,0,0,377.9493104,0,0,0.71302
Native,0,0,0,0,0,0,364.637543,0,0,68.9,0,0,0,0,0,0,0,0,To,SAE4340,S,843.9,731.5,632.5104333,771.7156041,541.832385,1028.5,0,365.1800689,553.4641552,200000,0,0,0,383.2060244,0,0,0.71302
Native,0,0,0,0,0,0,351.3038018,0,0,137.9,0,0,0,0,0,0,0,0,To,SAE4340,S,843.9,731.5,632.5104333,771.7156041,541.832385,1028.5,0,365.1800689,553.4641552,200000,0,0,0,386.3247881,0,0,0.71302
Native,0,0,0,0,0,0,344.9822432,0,0,206.8,0,0,0,0,0,0,0,0,To,SAE4340,S,843.9,731.5,632.5104333,771.7156041,541.832385,1028.5,0,365.1800689,553.4641552,200000,0,0,0,394.7592664,0,0,0.71302
Native,0,0,0,0,0,0,329.1630183,0,0,275.8,0,0,0,0,0,0,0,0,To,SAE4340,S,843.9,731.5,632.5104333,771.7156041,541.832385,1028.5,0,365.1800689,553.4641552,200000,0,0,0,391.980945,0,0,0.71302
Native,221,0,0,0,0,0,110.5,0,0,0,0,0,0,0,0,0,0,0,Ten+To ,GGG-60,CI,815,516,275,392,0,0,0,249,414.4713376,1500000,221,0,0,110.5,0,0,0.42
Native,221,0,0,0,0,0,110.5,0,0,0,0,0,0,0,0,90,0,0,Ten+To ,GGG-60,CI,815,516,275,392,0,0,0,249,414.4713376,1500000,221,0,0,110.5,0,0,0.42
Native,225,0,0,0,0,0,112.5,0,0,225,0,0,0,0,0,180,0,0,Ten+To ,GGG-60,CI,815,516,275,392,0,0,0,249,414.4713376,1500000,225,0,0,212.7565063,0,0,0.42
Native,271,0,0,-135.5,0,0,135.5,0,0,135.5,0,0,0,0,0,180,0,0,Ten+To ,GGG-60,CI,815,516,275,392,0,0,0,249,414.4713376,1500000,181.2891837,0,0,202.5520732,0,0,0.42
Native,225,218.3062038,13.21854078,274.5,266.3335686,-16.12661975,0,0,0,0,0,0,0,60,60,0,0,0,Ten+TP ,34Cr4,S,710,550,343,530,0,0,0,204,350,1500000,276.8876351,268.6501711,8.91419021,0,0,0,0.7398
Native,190,184.347461,11.16232333,231.8,224.9039024,-13.61803446,0,0,0,0,0,0,0,180,180,0,0,0,Ten+TP ,34Cr4,S,710,550,343,530,0,0,0,204,350,1500000,233.8162252,226.8601445,7.527538399,0,0,0,0.7398
Native,205,198.9012079,12.04355938,250.1,242.6594736,-14.69314244,96.4,0,0,0,0,0,0,0,0,0,0,0,Ten+TP+To ,34Cr4,S,710,550,343,530,0,0,0,204,350,1500000,252.2754009,244.7701559,8.121817747,96.4,0,0,0.7398
Native,175,169.7937141,10.28108727,213.5,207.1483312,-12.54292647,82.3,0,0,0,0,0,0,180,180,0,0,0,Ten+TP+To ,34Cr4,S,710,550,343,530,0,0,0,204,350,1500000,215.3570496,208.9501331,6.933259052,82.3,0,0,0.7398
Native,195,189.19871,11.45606868,237.9,230.8224261,-13.97640379,91.7,0,0,91.7,0,0,0,0,0,90,0,0,Ten+TP+To ,34Cr4,S,710,550,343,530,0,0,0,204,350,1500000,239.9692838,232.8301483,7.725631515,109.824021,0,0,0.7398
Native,180,174.644963,10.57483262,219.6,213.0668549,-12.9012958,84.6,0,0,84.6,0,0,0,180,180,90,0,0,Ten+TP+To ,34Cr4,S,710,550,343,530,0,0,0,204,350,1500000,221.5101081,214.9201369,7.131352168,101.3207435,0,0,0.7398
Native,192,186.2879606,11.27982147,234.2,227.2325019,-13.75903223,90.2,0,0,90.2,0,0,0,60,60,90,0,0,Ten+TP+To ,34Cr4,S,710,550,343,530,0,0,0,204,350,1500000,236.271679,229.242548,7.604900668,108.0275539,0,0,0.7398
Native,305,0,0,0,361.0299486,-21.860529,0,0,0,0,0,0,0,0,0,0,0,0,Ten+TP ,34Cr4,S,710,550,343,530,0,0,0,204,350,1500000,305,0,0,0,0,0,0.7398
Native,225,205.087663,0,274.5,250.2069489,0,0,0,0,0,0,0,0,60,0,0,0,0,Ten+TP ,34Cr4,S,710,550,343,530,0,0,0,204,350,1500000,276.8876351,252.38328,0,0,0,0,0.7398
Native,190,173.1851377,0,231.8,211.2858679,0,0,0,0,0,0,0,0,180,0,0,0,0,Ten+TP ,34Cr4,S,710,550,343,530,0,0,0,204,350,1500000,233.8162252,213.1236587,0,0,0,0,0.7398
Native,205,186.8576485,0,250.1,227.9663312,0,96.4,0,0,0,0,0,0,0,0,0,0,0,Ten+TP+To ,34Cr4,S,710,550,343,530,0,0,0,204,350,1500000,252.2754009,229.9492107,0,96.4,0,0,0.7398
Native,175,159.5126268,0,213.5,194.6054047,0,82.3,0,0,0,0,0,0,180,0,0,0,0,Ten+TP+To ,34Cr4,S,710,550,343,530,0,0,0,204,350,1500000,215.3570496,196.2981067,0,82.3,0,0,0.7398
Native,195,177.7426413,0,237.9,216.8460224,0,91.7,0,0,91.7,0,0,0,0,0,90,0,0,Ten+TP+To ,34Cr4,S,710,550,343,530,0,0,0,204,350,1500000,239.9692838,218.732176,0,109.824021,0,0,0.7398
Native,180,164.0701304,0,219.6,200.1655591,0,84.6,0,0,84.6,0,0,0,180,0,90,0,0,Ten+TP+To ,34Cr4,S,710,550,343,530,0,0,0,204,350,1500000,221.5101081,201.906624,0,101.3207435,0,0,0.7398
Native,192,175.0081391,0,234.2,213.4734697,0,90.2,0,0,90.2,0,0,0,60,0,90,0,0,Ten+TP+To ,34Cr4,S,710,550,343,530,0,0,0,204,350,1500000,236.271679,215.3618066,0,108.0275539,0,0,0.7398
Native,305,0,0,0,339.1694196,0,0,0,0,0,0,0,0,0,0,0,0,0,Ten+TP ,34Cr4,S,710,550,343,530,0,0,0,204,350,1500000,305,0,0,0,0,0,0.7398
Native,127.48645,0,0,0,0,0,127.48645,0,0,0,0,0,0,0,0,0,0,0,PB+To,GTS-35,CI,353.0394,235,322.726705,482.4277725,240.262925,362.84,0,186.32635,318.7889199,5000000,127.48645,0,0,127.48645,0,0,0.42
Native,156.9064,0,0,0,0,0,156.9064,0,0,0,0,0,0,0,0,0,0,0,PB+To,GTS-45,CI,514.849125,343,382.1763612,571.2960463,279.489525,411.88,0,220.649625,377.5131946,5000000,156.9064,0,0,156.9064,0,0,0.42
Native,166.71,0,0,0,0,0,166.71,0,0,0,0,0,0,0,0,0,0,0,PB+To,GTS-55,CI,554.08,358,399.1511086,596.6707348,284.39,411.88,0,230.45,394.2808228,5000000,166.71,0,0,166.71,0,0,0.42
Native,201.04,0,0,0,0,0,201.04,0,0,0,0,0,0,0,0,0,0,0,PB+To,GTS-70,CI,710.98,593,475.6038313,710.9560298,313.81,421.68,0,274.59,469.8006992,5000000,201.04,0,0,201.04,0,0,0.42
Native,142.2,0,0,0,0,0,142.2,0,0,0,0,0,0,0,0,0,0,0,PB+To,GGG-40,CI,426.59,289,339.7071249,507.8109404,240.27,421.68,0,196.13,335.5621514,5000000,142.2,0,0,142.2,0,0,0.42
Native,171.62,0,0,0,0,0,171.62,0,0,0,0,0,0,0,0,0,0,0,PB+To,GGG-60,CI,671.76,417,424.6468965,634.7830942,294.2,480.52,0,245.17,419.4655211,5000000,171.62,0,0,171.62,0,0,0.42
Native,205.94,0,0,0,0,0,205.94,0,0,0,0,0,0,0,0,0,0,0,PB+To,GGG-70,CI,720.79,485,509.5693476,761.7293564,333.43,480.52,0,294.2,503.3517816,5000000,205.94,0,0,205.94,0,0,0.42
Native,314,0,0,0,0,0,157,0,0,0,0,0,0,0,0,0,0,0,Ten+To,34Cr4,S,795,530,410,640,0,0,0,256,448.8767123,1500000,314,0,0,157,0,0,0.7228
Native,315,0,0,0,0,0,157.5,0,0,0,0,0,0,0,0,60,0,0,Ten+To,34Cr4,S,795,530,410,640,0,0,0,256,448.8767123,1500000,315,0,0,157.5,0,0,0.7228
Native,316,0,0,0,0,0,158,0,0,0,0,0,0,0,0,90,0,0,Ten+To,34Cr4,S,795,530,410,640,0,0,0,256,448.8767123,1500000,316,0,0,158,0,0,0.7228
Native,224,0,0,0,0,0,224,0,0,0,0,0,0,0,0,90,0,0,Ten+To,34Cr4,S,795,530,410,640,0,0,0,256,448.8767123,1500000,224,0,0,224,0,0,0.7228
Native,316,0,0,0,0,0,158,0,0,158,0,0,0,0,0,0,0,0,Ten+To,34Cr4,S,795,530,410,640,0,0,0,256,448.8767123,1500000,316,0,0,191.470822,0,0,0.7228
Native,314,0,0,0,0,0,157,0,0,157,0,0,0,0,0,60,0,0,Ten+To,34Cr4,S,795,530,410,640,0,0,0,256,448.8767123,1500000,314,0,0,190.2589814,0,0,0.7228
Native,315,0,0,0,0,0,157.5,0,0,157.5,0,0,0,0,0,90,0,0,Ten+To,34Cr4,S,795,530,410,640,0,0,0,256,448.8767123,1500000,315,0,0,190.8649017,0,0,0.7228
Native,279,0,0,279,0,0,139.5,0,0,0,0,0,0,0,0,0,0,0,Ten+To,34Cr4,S,795,530,410,640,0,0,0,256,448.8767123,1500000,338.1035401,0,0,139.5,0,0,0.7228
Native,284,0,0,284,0,0,142,0,0,0,0,0,0,0,0,90,0,0,Ten+To,34Cr4,S,795,530,410,640,0,0,0,256,448.8767123,1500000,344.1627433,0,0,142,0,0,0.7228
Native,355,0,0,0,0,0,88.8,0,0,177.5,0,0,0,0,0,0,0,0,Ten+To,34Cr4,S,795,530,410,640,0,0,0,256,448.8767123,1500000,355,0,0,120.3998037,0,0,0.7228
Native,212,0,0,212,0,0,212,0,0,0,0,0,0,0,0,90,0,0,Ten+To,34Cr4,S,795,530,410,640,0,0,0,256,448.8767123,1500000,256.9102169,0,0,212,0,0,0.7228
Native,129,0,0,0,0,0,258,0,0,0,0,0,0,0,0,90,0,0,Ten+To,34Cr4,S,795,530,410,640,0,0,0,256,448.8767123,1500000,129,0,0,258,0,0,0.7228
Native,93.56282169,0,0,0,0,0,93.56282169,0,0,0,0,0,0,0,0,0,0,0,PB+To,2017A-T4,A,545,395,180.9608228,260.7518329,177.5211282,244.18,0,104.4777797,150.79,1000000,93.56282169,0,0,93.56282169,0,0,0.473
Native,143.968044,0,0,0,0,0,71.98402202,0,0,0,0,0,0,0,0,0,0,0,PB+To,2017A-T4,A,545,395,180.9608228,260.7518329,177.5211282,244.18,0,104.4777797,150.79,1000000,143.968044,0,0,71.98402202,0,0,0.473
Native,149.5887211,0,0,50,0,0,0,0,0,0,0,0,0,0,0,0,0,0,PB,2017A-T4,A,545,395,180.9608228,260.7518329,177.5211282,244.18,0,104.4777797,150.79,1000000,174.1401143,0,0,0,0,0,0.473
Native,136.9018277,0,0,75,0,0,0,0,0,0,0,0,0,0,0,0,0,0,PB,2017A-T4,A,545,395,180.9608228,260.7518329,177.5211282,244.18,0,104.4777797,150.79,1000000,172.3433624,0,0,0,0,0,0.473
Native,134.0741862,0,0,100,0,0,0,0,0,0,0,0,0,0,0,0,0,0,PB,2017A-T4,A,545,395,180.9608228,260.7518329,177.5211282,244.18,0,104.4777797,150.79,1000000,179.8388726,0,0,0,0,0,0.473
Native,0,0,0,0,0,0,73.36391667,0,0,50,0,0,0,0,0,0,0,0,To,2017A-T4,A,545,395,180.9608228,260.7518329,177.5211282,244.18,0,104.4777797,150.79,1000000,0,0,0,96.47824202,0,0,0.473
Native,0,0,0,0,0,0,78.74702804,0,0,75,0,0,0,0,0,0,0,0,To,2017A-T4,A,545,395,180.9608228,260.7518329,177.5211282,244.18,0,104.4777797,150.79,1000000,0,0,0,112.0381451,0,0,0.473
Native,0,0,0,0,0,0,68.037404,0,0,100,0,0,0,0,0,0,0,0,To,2017A-T4,A,545,395,180.9608228,260.7518329,177.5211282,244.18,0,104.4777797,150.79,1000000,0,0,0,109.56671,0,0,0.473
Native,60.75133876,0,0,50,0,0,60.75133876,0,0,50,0,0,0,0,0,0,0,0,PB+To,2017A-T4,A,545,395,180.9608228,260.7518329,177.5211282,244.18,0,104.4777797,150.79,1000000,83.36693469,0,0,83.36693469,0,0,0.473
Native,53.03669237,0,0,75,0,0,53.03669237,0,0,75,0,0,0,0,0,0,0,0,PB+To,2017A-T4,A,545,395,180.9608228,260.7518329,177.5211282,244.18,0,104.4777797,150.79,1000000,84.38978983,0,0,84.38978983,0,0,0.473
Native,51.26530636,0,0,100,0,0,51.26530636,0,0,100,0,0,0,0,0,0,0,0,PB+To,2017A-T4,A,545,395,180.9608228,260.7518329,177.5211282,244.18,0,104.4777797,150.79,1000000,90.67115962,0,0,90.67115962,0,0,0.473
Native,93.51280496,0,0,50,0,0,46.75640248,0,0,25,0,0,0,0,0,0,0,0,PB+To,2017A-T4,A,545,395,180.9608228,260.7518329,177.5211282,244.18,0,104.4777797,150.79,1000000,117.1934655,0,0,58.59673274,0,0,0.473
Native,79.41318071,0,0,75,0,0,39.70659036,0,0,37.5,0,0,0,0,0,0,0,0,PB+To,2017A-T4,A,545,395,180.9608228,260.7518329,177.5211282,244.18,0,104.4777797,150.79,1000000,112.742032,0,0,56.371016,0,0,0.473
Native,65.04886244,0,0,136,0,0,32.52443122,0,0,68,0,0,0,0,0,0,0,0,PB+To,2017A-T4,A,545,395,180.9608228,260.7518329,177.5211282,244.18,0,104.4777797,150.79,1000000,117.8968862,0,0,58.94844308,0,0,0.473
Native,93.00379894,0,0,0,0,0,93.00379894,0,0,0,0,0,0,0,0,0,0,0,PB+To,6082-T6,A,290,230,146.7230852,211.4176583,164.929975,0,0,84.71061274,141.8942563,1000000,93.00379894,0,0,93.00379894,0,0,0.473
Native,128.9758525,0,0,0,0,0,64.48792627,0,0,0,0,0,0,0,0,0,0,0,PB+To,6082-T6,A,290,230,146.7230852,211.4176583,164.929975,0,0,84.71061274,141.8942563,1000000,128.9758525,0,0,64.48792627,0,0,0.473
Native,161.9716226,0,0,0,0,0,40.49290565,0,0,0,0,0,0,0,0,0,0,0,PB+To,6082-T6,A,290,230,146.7230852,211.4176583,164.929975,0,0,84.71061274,141.8942563,1000000,161.9716226,0,0,40.49290565,0,0,0.473
Native,506,0,0,0,-214.4,0,0,0,0,0,0,0,0,0,0,0,0,0,Ten+TP,20MnCr5,S,1028,940,516,832,0,0,0,303,532,10000000,506,0,0,0,0,0,0.6762
Native,553,0,0,-276.5,-214.4,0,0,0,0,0,0,0,0,0,0,0,0,0,Ten+TP,20MnCr5,S,1028,940,516,832,0,0,0,303,532,10000000,441.8263557,0,0,0,0,0,0.6762
Native,381,0,0,381,-214.4,0,0,0,0,0,0,0,0,0,0,0,0,0,Ten+TP,20MnCr5,S,1028,940,516,832,0,0,0,303,532,10000000,476.8683382,0,0,0,0,0,0.6762
Native,502,0,0,0,-428.8,0,0,0,0,0,0,0,0,0,0,0,0,0,Ten+TP,20MnCr5,S,1028,940,516,832,0,0,0,303,532,10000000,502,0,0,0,0,0,0.6762
Native,571,0,0,-285.5,-428.8,0,0,0,0,0,0,0,0,0,0,0,0,0,Ten+TP,20MnCr5,S,1028,940,516,832,0,0,0,303,532,10000000,456.2076837,0,0,0,0,0,0.6762
Native,0,0,0,-200,0,0,337,0,0,0,0,0,0,0,0,0,0,0,Tor+Ten,20MnCr5,S,1028,940,516,832,0,0,0,303,532,10000000,0,0,0,337,0,0,0.6762
Native,0,0,0,-215,-192,-22.5,367,0,0,0,0,0,0,0,0,0,0,0,Tor+Ten+TP+RP,20MnCr5,S,1028,940,516,832,0,0,0,303,532,10000000,0,0,0,367,0,0,0.6762
Native,0,0,0,0,0,0,266,0,0,266,0,0,0,0,0,0,0,0,Tor,20MnCr5,S,1028,940,516,832,0,0,0,303,532,10000000,0,0,0,332.9317007,0,0,0.6762
Native,0,0,0,-200,0,0,273,0,0,273,0,0,0,0,0,0,0,0,Tor+Ten,20MnCr5,S,1028,940,516,832,0,0,0,303,532,10000000,0,0,0,341.6930612,0,0,0.6762
Native,0,0,0,-215,-192,-22.5,359,0,0,179.5,0,0,0,0,0,0,0,0,Tor+Ten+TP+RP,20MnCr5,S,1028,940,516,832,0,0,0,303,532,10000000,0,0,0,409.3669698,0,0,0.6762
Native,71.14087604,0,0,0,0,0,40.90907191,0,0,0,0,0,0,0,0,0,0,0,To+PB,7:3 brass,Cu,320,113,141.4612016,180.1759461,100.3266206,0,0,81.6726628,127.1043122,10000000,71.14087604,0,0,40.90907191,0,0,0.651
Native,362,0,0,-170,0,0,0,0,0,0,0,0,0,0,0,0,0,0,Ten,25CrMo4,S,780,660,361,600,0,0,0,228,413.9183056,2000000,304.2228828,0,0,0,0,0,0.7258
Native,336,0,0,150,0,0,0,0,0,0,0,0,0,0,0,0,0,0,Ten,25CrMo4,S,780,660,361,600,0,0,0,228,413.9183056,2000000,371.7857266,0,0,0,0,0,0.7258
